Repository: TanmayPandey9584/Projects

Iris Flower Classification using Machine Learning
This project predicts the species of an Iris flower based on its sepal and petal dimensions using supervised machine learning.

🔍 Problem Statement
Given measurements of an Iris flower — sepal length, sepal width, petal length, and petal width — predict its species:

Setosa

Versicolor

Virginica

Project Structure

IrisFlowerClassification/
├── iris_app.py         ← Streamlit application
├── requirements.txt    ← Project dependencies
└── README.md           ← Project documentation


📊 Dataset
Source: scikit-learn’s built-in Iris dataset

Samples: 150 flowers

Features:

Sepal Length (cm)

Sepal Width (cm)

Petal Length (cm)

Petal Width (cm)

Target: Species (Setosa, Versicolor, Virginica)

🧠 What the App Does
Takes user input for flower dimensions via sliders

Uses a trained Logistic Regression model to predict species

Displays the result in a user-friendly format

📦 Technologies Used
Category	Tools
Language	Python
Libraries	scikit-learn, pandas, numpy
Interface	Streamlit
Deployment	Streamlit Community Cloud

📈 Accuracy
Achieved 100% accuracy on a test split using LogisticRegression, due to the clean and separable nature of the Iris dataset.

💡 Future Improvements
Add support for multiple classifiers (KNN, Decision Tree)

Visualize decision boundaries

Upload CSV input for batch predictions

Deploy on other platforms (like Hugging Face Spaces)

🙋‍♂️ Author
Tanmay Pandey
B.Tech CSE (AIML) Student
📍 Indore, India
📧 pandeytanmay4526@gmail.com
🔗 Github: TanmayPandey9584

File: HardnessPred/data.csv (part 1 of 5)
Index,Composition,Phases present,Hardness (HVN),IM,Ag,Al,B,C,Ca,Co,Cr,Cu,Fe,Ga,Ge,Hf,Li,Mg,Mn,Mo,N,Nb,Nd,Ni,Pd,Re,Sc,Si,Sn,Ta,Ti,V,W,Y,Zn,Zr
0,Al0.2Co1.5CrFeNi1.5Ti0.55Si0.1,FCC+IM,520,1,0,0.034,0,0,0,0.256,0.171,0,0.171,0,0,0,0,0,0,0,0,0,0,0.256,0,0,0,0.017,0,0,0.094,0,0,0,0,0
1,Al0.2Co1.5CrFeNi1.5Ti0.65Si0.3,FCC+IM,640,1,0,0.033,0,0,0,0.244,0.163,0,0.163,0,0,0,0,0,0,0,0,0,0,0.244,0,0,0,0.049,0,0,0.106,0,0,0,0,0
2,Al0.2Co1.5CrFeNi1.5Ti0.75Si0.5,FCC+IM,770,1,0,0.031,0,0,0,0.233,0.155,0,0.155,0,0,0,0,0,0,0,0,0,0,0.233,0,0,0,0.078,0,0,0.116,0,0,0,0,0
3,CoFeNi,FCC,125,0,0,0,0,0,0,0.333,0,0,0.333,0,0,0,0,0,0,0,0,0,0,0.333,0,0,0,0,0,0,0,0,0,0,0,0
4,CoFeNiSi0.25,FCC,149,0,0,0,0,0,0,0.308,0,0,0.308,0,0,0,0,0,0,0,0,0,0,0.308,0,0,0,0.077,0,0,0,0,0,0,0,0
5,CoFeNiSi0.5,FCC+IM,287,1,0,0,0,0,0,0.286,0,0,0.286,0,0,0,0,0,0,0,0,0,0,0.286,0,0,0,0.143,0,0,0,0,0,0,0,0
6,CoFeNiSi0.75,FCC+IM,570,1,0,0,a,0,0,0.267,0,0,0.267,0,0,0,0,0,0,0,0,0,0,0.267,0,0,0,0.2,0,0,0,0,0,0,0,0
7,Al0.25CoFeNi,FCC,138,0,0,0.077,0,0,0,0.308,0,0,0.308,0,0,0,0,0,0,0,0,0,0,0.308,0,0,0,0,0,0,0,0,0,0,0,0
8,Al0.5CoFeNi,FCC + BCC,212,0,0,0.143,0,0,0,0.286,0,0,0.286,0,0,0,0,0,0,0,0,0,0,0.286,0,0,0,0,0,0,0,0,0,0,0,0
9,Al0.75CoFeNi,FCC + BCC,385,0,0,0.2,0,0,0,0.267,0,0,0.267,0,0,0,0,0,0,0,0,0,0,0.267,0,0,0,0,0,0,0,0,0,0,0,0
10,CoCrFeNiTi,FCC,,0,0,0,0,0,0,0.2,0.2,0,0.2,0,0,0,0,0,0,0,0,0,0,0.2,0,0,0,0,0,0,0.2,0,0,0,0,0
11,Al0.7Co0.3CrFeNi,FCC + BCC + B2,624,1,0,0.175,0,0,0,0.075,0.25,0,0.25,0,0,0,0,0,0,0,0,0,0,0.25,0,0,0,0,0,0,0,0,0,0,0,0
12,AlCoCrFeNi,BCC,,0,0,0.2,0,0,0,0.2,0.2,0,0.2,0,0,0,0,0,0,0,0,0,0,0.2,0,0,0,0,0,0,0,0,0,0,0,0
13,AlC0.1CoCrFeNi,BCC + IM,,1,0,0.196,0,0.02,0,0.196,0.196,0,0.196,0,0,0,0,0,0,0,0,0,0,0.196,0,0,0,0,0,0,0,0,0,0,0,0
14,AlC0.2CoCrFeNi,BCC + IM,,1,0,0.192,0,0.038,0,0.192,0.192,0,0.192,0,0,0,0,0,0,0,0,0,0,0.192,0,0,0,0,0,0,0,0,0,0,0,0
15,AlC0.3CoCrFeNi,BCC + IM,,1,0,0.189,0,0.057,0,0.189,0.189,0,0.189,0,0,0,0,0,0,0,0,0,0,0.189,0,0,0,0,0,0,0,0,0,0,0,0
16,AlC0.4CoCrFeNi,BCC + IM,,1,0,0.185,0,0.074,0,0.185,0.185,0,0.185,0,0,0,0,0,0,0,0,0,0,0.185,0,0,0,0,0,0,0,0,0,0,0,0
17,AlC0.5CoCrFeNi,BCC + IM,,1,0,0.182,0,0.091,0,0.182,0.182,0,0.182,0,0,0,0,0,0,0,0,0,0,0.182,0,0,0,0,0,0,0,0,0,0,0,0
18,AlCCoCrFeNi,BCC + IM,,1,0,0.167,0,0.167,0,0.167,0.167,0,0.167,0,0,0,0,0,0,0,0,0,0,0.167,0,0,0,0,0,0,0,0,0,0,0,0
19,AlC1.5CoCrFeNi,BCC + IM,,1,0,0.154,0,0.231,0,0.154,0.154,0,0.154,0,0,0,0,0,0,0,0,0,0,0.154,0,0,0,0,0,0,0,0,0,0,0,0
20,AlCoCrFeMo0.1Ni,BCC,,0,0,0.196,0,0,0,0.196,0.196,0,0.196,0,0,0,0,0,0,0.02,0,0,0,0.196,0,0,0,0,0,0,0,0,0,0,0,0
21,AlCoCrFeMo0.2Ni,BCC + IM,,1,0,0.192,0,0,0,0.192,0.192,0,0.192,0,0,0,0,0,0,0.038,0,0,0,0.192,0,0,0,0,0,0,0,0,0,0,0,0
22,AlCoCrFeMo0.3Ni,BCC + IM,,1,0,0.189,0,0,0,0.189,0.189,0,0.189,0,0,0,0,0,0,0.057,0,0,0,0.189,0,0,0,0,0,0,0,0,0,0,0,0
23,AlCoCrFeMo0.4Ni,BCC + IM,,1,0,0.185,0,0,0,0.185,0.185,0,0.185,0,0,0,0,0,0,0.074,0,0,0,0.185,0,0,0,0,0,0,0,0,0,0,0,0
24,AlCoCrFeMo0.5Ni,BCC + IM,,1,0,0.182,0,0,0,0.182,0.182,0,0.182,0,0,0,0,0,0,0.091,0,0,0,0.182,0,0,0,0,0,0,0,0,0,0,0,0
25,AlCoCrFeNb0.1Ni,BCC,569,0,0,0.196,0,0,0,0.196,0.196,0,0.196,0,0,0,0,0,0,0,0,0.02,0,0.196,0,0,0,0,0,0,0,0,0,0,0,0
26,AlCoCrFeNb0.25Ni,BCC + IM,668,1,0,0.19,0,0,0,0.19,0.19,0,0.19,0,0,0,0,0,0,0,0,0.048,0,0.19,0,0,0,0,0,0,0,0,0,0,0,0
27,AlCoCrFeNb0.5Ni,BCC + IM,747,1,0,0.182,0,0,0,0.182,0.182,0,0.182,0,0,0,0,0,0,0,0,0.091,0,0.182,0,0,0,0,0,0,0,0,0,0,0,0
28,AlCoCrFeNiSi0.2,BCC,,0,0,0.192,0,0,0,0.192,0.192,0,0.192,0,0,0,0,0,0,0,0,0,0,0.192,0,0,0,0.038,0,0,0,0,0,0,0,0
29,AlCoCrFeNiSi0.4,BCC,,0,0,0.185,0,0,0,0.185,0.185,0,0.185,0,0,0,0,0,0,0,0,0,0,0.185,0,0,0,0.074,0,0,0,0,0,0,0,0
30,AlCoCrFeNiSi0.6,BCC,,0,0,0.179,0,0,0,0.179,0.179,0,0.179,0,0,0,0,0,0,0,0,0,0,0.179,0,0,0,0.107,0,0,0,0,0,0,0,0
31,AlCoCrFeNiSi0.8,BCC + IM,,1,0,0.172,0,0,0,0.172,0.172,0,0.172,0,0,0,0,0,0,0,0,0,0,0.172,0,0,0,0.138,0,0,0,0,0,0,0,0
32,AlCoCrFeNiSi,BCC,,0,0,0.167,0,0,0,0.167,0.167,0,0.167,0,0,0,0,0,0,0,0,0,0,0.167,0,0,0,0.167,0,0,0,0,0,0,0,0
33,Al0.5CoCrFeNiTi,BCC + IM,,1,0,0.091,0,0,0,0.182,0.182,0,0.182,0,0,0,0,0,0,0,0,0,0,0.182,0,0,0,0,0,0,0.182,0,0,0,0,0
34,AlCoCrFeNiTi0.5,FCC,178,0,0,0.182,0,0,0,0.182,0.182,0,0.182,0,0,0,0,0,0,0,0,0,0,0.182,0,0,0,0,0,0,0.091,0,0,0,0,0
35,AlCoCrFeNiTi,BCC,,0,0,0.167,0,0,0,0.167,0.167,0,0.167,0,0,0,0,0,0,0,0,0,0,0.167,0,0,0,0,0,0,0.167,0,0,0,0,0
36,AlCoCrFeNiTi1.5,BCC + IM,,1,0,0.154,0,0,0,0.154,0.154,0,0.154,0,0,0,0,0,0,0,0,0,0,0.154,0,0,0,0,0,0,0.231,0,0,0,0,0
37,Al1.5CoCrFeNiTi,BCC,,0,0,0.231,0,0,0,0.154,0.154,0,0.154,0,0,0,0,0,0,0,0,0,0,0.154,0,0,0,0,0,0,0.154,0,0,0,0,0
38,Al2.0CoCrFeNiTi,BCC,643,0,0,0.286,0,0,0,0.143,0.143,0,0.143,0,0,0,0,0,0,0,0,0,0,0.143,0,0,0,0,0,0,0.143,0,0,0,0,0
39,CoCrFeMnNi,FCC,144,0,0,0,0,0,0,0.2,0.2,0,0.2,0,0,0,0,0,0.2,0,0,0,0,0.2,0,0,0,0,0,0,0,0,0,0,0,0
40,CoCrFeMnNiV0.25,FCC,151,0,0,0,0,0,0,0.19,0.19,0,0.19,0,0,0,0,0,0.19,0,0,0,0,0.19,0,0,0,0,0,0,0,0.048,0,0,0,0
41,CoCrFeMnNiV0.5,FCC,186,0,0,0,0,0,0,0.182,0.182,0,0.182,0,0,0,0,0,0.182,0,0,0,0,0.182,0,0,0,0,0,0,0,0.091,0,0,0,0
42,CoCrFeMnNiV0.75,FCC + IM,342,1,0,0,0,0,0,0.174,0.174,0,0.174,0,0,0,0,0,0.174,0,0,0,0,0.174,0,0,0,0,0,0,0,0.13,0,0,0,0
43,CoCrFeMnNiV,FCC + IM,650,1,0,0,0,0,0,0.167,0.167,0,0.167,0,0,0,0,0,0.167,0,0,0,0,0.167,0,0,0,0,0,0,0,0.167,0,0,0,0
44,AlCrFeNi,BCC,472,0,0,0.25,0,0,0,0,0.25,0,0.25,0,0,0,0,0,0,0,0,0,0,0.25,0,0,0,0,0,0,0,0,0,0,0,0
45,AlCrFeNiMo0.2,BCC,549,0,0,0.238,0,0,0,0,0.238,0,0.238,0,0,0,0,0,0,0.048,0,0,0,0.238,0,0,0,0,0,0,0,0,0,0,0,0
46,AlCrFeNiMo0.5,BCC,622,0,0,0.222,0,0,0,0,0.222,0,0.222,0,0,0,0,0,0,0.111,0,0,0,0.222,0,0,0,0,0,0,0,0,0,0,0,0
47,AlCrFeNiMo0.8,BCC + IM,854,1,0,0.208,0,0,0,0,0.208,0,0.208,0,0,0,0,0,0,0.167,0,0,0,0.208,0,0,0,0,0,0,0,0,0,0,0,0
48,CoCrCuFeNi,FCC,132,0,0,0,0,0,0,0.2,0.2,0.2,0.2,0,0,0,0,0,0,0,0,0,0,0.2,0,0,0,0,0,0,0,0,0,0,0,0
49,CoCrCuFeNiTi0.5,FCC,,0,0,0,0,0,0,0.182,0.182,0.182,0.182,0,0,0,0,0,0,0,0,0,0,0.182,0,0,0,0,0,0,0.091,0,0,0,0,0
50,CoCrCuFeNiTi0.8,FCC + Im,,1,0,0,0,0,0,0.172,0.172,0.172,0.172,0,0,0,0,0,0,0,0,0,0,0.172,0,0,0,0,0,0,0.138,0,0,0,0,0
51,CoCrCuFeNiTi,FCC,,0,0,0,0,0,0,0.167,0.167,0.167,0.167,0,0,0,0,0,0,0,0,0,0,0.167,0,0,0,0,0,0,0.167,0,0,0,0,0
52,Al0.25CoCrCu0.75FeNiTi0.5,FCC,,0,0,0.045,0,0,0,0.182,0.182,0.136,0.182,0,0,0,0,0,0,0,0,0,0,0.182,0,0,0,0,0,0,0.091,0,0,0,0,0
53,Al0.5CoCrCuFeNi,FCC,210,0,0,0.091,0,0,0,0.182,0.182,0.182,0.182,0,0,0,0,0,0,0,0,0,0,0.182,0,0,0,0,0,0,0,0,0,0,0,0
54,AlCoCrCuFeNi,FCC + BCC,406,0,0,0.167,0,0,0,0.167,0.167,0.167,0.167,0,0,0,0,0,0,0,0,0,0,0.167,0,0,0,0,0,0,0,0,0,0,0,0
55,AlCoCrCuFeMnNi,FCC + BCC + Im,,1,0,0.143,0,0,0,0.143,0.143,0.143,0.143,0,0,0,0,0,0.143,0,0,0,0,0.143,0,0,0,0,0,0,0,0,0,0,0,0
56,AlCoCrCuFeNiTi,FCC + BCC,,0,0,0.143,0,0,0,0.143,0.143,0.143,0.143,0,0,0,0,0,0,0,0,0,0,0.143,0,0,0,0,0,0,0.143,0,0,0,0,0
57,AlCoCrCuFeNiV,FCC + BCC,,0,0,0.143,0,0,0,0.143,0.143,0.143,0.143,0,0,0,0,0,0,0,0,0,0,0.143,0,0,0,0,0,0,0,0.143,0,0,0,0
58,Al2.0CoCrCuFeNi,FCC + BCC,560,0,0,0.286,0,0,0,0.143,0.143,0.143,0.143,0,0,0,0,0,0,0,0,0,0,0.143,0,0,0,0,0,0,0,0,0,0,0,0
59,Al0.5CoCrCu0.5FeNiTi0.5,FCC + BCC,,0,0,0.091,0,0,0,0.182,0.182,0.091,0.182,0,0,0,0,0,0,0,0,0,0,0.182,0,0,0,0,0,0,0.091,0,0,0,0,0
60,Al0.75CoCrCu0.25FeNiTi0.5,FCC + BCC,,0,0,0.136,0,0,0,0.182,0.182,0.045,0.182,0,0,0,0,0,0,0,0,0,0,0.182,0,0,0,0,0,0,0.091,0,0,0,0,0
61,AlCoCrCuNiTi,BCC,,0,0,0.167,0,0,0,0.167,0.167,0.167,0,0,0,0,0,0,0,0,0,0,0,0.167,0,0,0,0,0,0,0.167,0,0,0,0,0
62,AlCoCrCuNiTiY0.5,Im,,1,0,0.154,0,0,0,0.154,0.154,0.154,0,0,0,0,0,0,0,0,0,0,0,0.154,0,0,0,0,0,0,0.154,0,0,0.077,0,0
63,AlCoCrCuNiTiY0.8,Im,,1,0,0.147,0,0,0,0.147,0.147,0.147,0,0,0,0,0,0,0,0,0,0,0,0.147,0,0,0,0,0,0,0.147,0,0,0.118,0,0
64,AlCoCrCuNiTiY,Im,,1,0,0.143,0,0,0,0.143,0.143,0.143,0,0,0,0,0,0,0,0,0,0,0,0.143,0,0,0,0,0,0,0.143,0,0,0.143,0,0
65,AlCoFeNi,BCC,456,0,0,0.25,0,0,0,0.25,0,0,0.25,0,0,0,0,0,0,0,0,0,0,0.25,0,0,0,0,0,0,0,0,0,0,0,0
66,AlCrCuFeNiTi,BCC + IM,,1,0,0.167,0,0,0,0,0.167,0.167,0.167,0,0,0,0,0,0,0,0,0,0,0.167,0,0,0,0,0,0,0.167,0,0,0,0,0
67,Al1.125CuFe0.75NiTi1.125,FCC,516,0,0,0.225,0,0,0,0,0,0.2,0.15,0,0,0,0,0,0,0,0,0,0,0.2,0,0,0,0,0,0,0.225,0,0,0,0,0
68,Al22.5Cu20.0Fe15.0Ni20.0Ti22.5,FCC,516,0,0,0.225,0,0,0,0,0,0.2,0.15,0,0,0,0,0,0,0,0,0,0,0.2,0,0,0,0,0,0,0.225,0,0,0,0,0
69,AlCuFeNiTi,FCC,516,0,0,0.2,0,0,0,0,0,0.2,0.2,0,0,0,0,0,0,0,0,0,0,0.2,0,0,0,0,0,0,0.2,0,0,0,0,0
70,AlCuNiTi,FCC,537,0,0,0.25,0,0,0,0,0,0.25,0,0,0,0,0,0,0,0,0,0,0,0.25,0,0,0,0,0,0,0.25,0,0,0,0,0
71,AlLi0.5MgSn0.2Zn0.5,FCC + IM,,1,0,0.312,0,0,0,0,0,0,0,0,0,0,0.156,0.312,0,0,0,0,0,0,0,0,0,0,0.062,0,0,0,0,0,0.156,0
72,AlLiMgSnZn,FCC + HCP + IM,,1,0,0.2,0,0,0,0,0,0,0,0,0,0,0.2,0.2,0,0,0,0,0,0,0,0,0,0,0.2,0,0,0,0,0,0.2,0
73,Al8.0Li0.5Mg0.5Sn0.5Zn0.5,FCC + IM,,1,0,0.8,0,0,0,0,0,0,0,0,0,0,0.05,0.05,0,0,0,0,0,0,0,0,0,0,0.05,0,0,0,0,0,0.05,0
74,Al8.0Cu0.5Li0.5Mg0.5Zn0.5,FCC + IM,,1,0,0.8,0,0,0,0,0,0.05,0,0,0,0,0.05,0.05,0,0,0,0,0,0,0,0,0,0,0,0,0,0,0,0,0.05,0
75,AlCr0.5NbTiV,BCC,,0,0,0.222,0,0,0,0,0.111,0,0,0,0,0,0,0,0,0,0,0.222,0,0,0,0,0,0,0,0,0.222,0.222,0,0,0,0
76,AlCrNbTiV,BCC + IM,,1,0,0.2,0,0,0,0,0.2,0,0,0,0,0,0,0,0,0,0,0.2,0,0,0,0,0,0,0,0,0.2,0.2,0,0,0,0
77,AlCr1.5NbTiV,FCC + IM,,1,0,0.182,0,0,0,0,0.273,0,0,0,0,0,0,0,0,0,0,0.182,0,0,0,0,0,0,0,0,0.182,0.182,0,0,0,0
78,Al0.4Hf0.6NbTaTiZr,BCC,500,0,0,0.08,0,0,0,0,0,0,0,0,0,0.12,0,0,0,0,0,0.2,0,0,0,0,0,0,0,0.2,0.2,0,0,0,0,0.2
79,Al0.3HfNbTaTiZr,BCC,353,0,0,0.057,0,0,0,0,0,0,0,0,0,0.189,0,0,0,0,0,0.189,0,0,0,0,0,0,0,0.189,0.189,0,0,0,0,0.189
80,Al0.5HfNbTaTiZr,BCC,396,0,0,0.091,0,0,0,0,0,0,0,0,0,0.182,0,0,0,0,0,0.182,0,0,0,0,0,0,0,0.182,0.182,0,0,0,0,0.182
81,Al0.75HfNbTaTiZr,BCC,427,0,0,0.13,0,0,0,0,0,0,0,0,0,0.174,0,0,0,0,0,0.174,0,0,0,0,0,0,0,0.174,0.174,0,0,0,0,0.174
82,AlMo0.5NbTa0.5TiZr,BCC,591,0,0,0.2,0,0,0,0,0,0,0,0,0,0,0,0,0,0.1,0,0.2,0,0,0,0,0,0,0,0.1,0.2,0,0,0,0,0.2
83,Al0.25MoNbTiV,BCC,460,0,0,0.059,0,0,0,0,0,0,0,0,0,0,0,0,0,0.235,0,0.235,0,0,0,0,0,0,0,0,0.235,0.235,0,0,0,0
84,Al0.5MoNbTiV,BCC,487,0,0,0.111,0,0,0,0,0,0,0,0,0,0,0,0,0,0.222,0,0.222,0,0,0,0,0,0,0,0,0.222,0.222,0,0,0,0
85,Al0.75MoNbTiV,BCC,517,0,0,0.158,0,0,0,0,0,0,0,0,0,0,0,0,0,0.211,0,0.211,0,0,0,0,0,0,0,0,0.211,0.211,0,0,0,0
86,AlMoNbTiV,BCC,537,0,0,0.2,0,0,0,0,0,0,0,0,0,0,0,0,0,0.2,0,0.2,0,0,0,0,0,0,0,0,0.2,0.2,0,0,0,0
87,Al0.25NbTaTiV,BCC,,0,0,0.059,0,0,0,0,0,0,0,0,0,0,0,0,0,0,0,0.235,0,0,0,0,0,0,0,0.235,0.235,0.235,0,0,0,0
88,Al0.5NbTaTiV,BCC,,0,0,0.111,0,0,0,0,0,0,0,0,0,0,0,0,0,0,0,0.222,0,0,0,0,0,0,0,0.222,0.222,0.222,0,0,0,0
89,AlNbTaTiV,BCC,,0,0,0.2,0,0,0,0,0,0,0,0,0,0,0,0,0,0,0,0.2,0,0,0,0,0,0,0,0.2,0.2,0.2,0,0,0,0
90,Al0.3NbTa0.8Ti1.4V0.2Zr1.3,BCC,500,0,0,0.06,0,0,0,0,0,0,0,0,0,0,0,0,0,0,0,0.2,0,0,0,0,0,0,0,0.16,0.28,0.04,0,0,0,0.26
91,Al0.5NbTa0.8Ti1.5V0.2Zr,BCC,530,0,0,0.1,0,0,0,0,0,0,0,0,0,0,0,0,0,0,0,0.2,0,0,0,0,0,0,0,0.16,0.3,0.04,0,0,0,0.2
92,Al0.3NbTaTi1.4Zr1.3,BCC,490,0,0,0.06,0,0,0,0,0,0,0,0,0,0,0,0,0,0,0,0.2,0,0,0,0,0,0,0,0.2,0.28,0,0,0,0,0.26
93,AlNb1.5Ta0.5Ti1.5Zr0.5,BCC,408,0,0,0.2,0,0,0,0,0,0,0,0,0,0,0,0,0,0,0,0.3,0,0,0,0,0,0,0,0.1,0.3,0,0,0,0,0.1
94,AlNbTiV,BCC,448,0,0,0.25,0,0,0,0,0,0,0,0,0,0,0,0,0,0,0,0.25,0,0,0,0,0,0,0,0,0.25,0.25,0,0,0,0
95,CrHfNbTiZr,BCC + lM,464,1,0,0,0,0,0,0,0.2,0,0,0,0,0.2,0,0,0,0,0,0.2,0,0,0,0,0,0,0,0,0.2,0,0,0,0,0.2
96,CrMo0.5NbTa0.5TiZr,BCC + lM,540,1,0,0,0,0,0,0,0.2,0,0,0,0,0,0,0,0,0.1,0,0.2,0,0,0,0,0,0,0,0.1,0.2,0,0,0,0,0.2
97,CrNbTiVZr,BCC + lM,482,1,0,0,0,0,0,0,0.2,0,0,0,0,0,0,0,0,0,0,0.2,0,0,0,0,0,0,0,0,0.2,0.2,0,0,0,0.2
98,CrNbTiZr,BCC + lM,418,1,0,0,0,0,0,0,0.25,0,0,0,0,0,0,0,0,0,0,0.25,0,0,0,0,0,0,0,0,0.25,0,0,0,0,0.25
99,Hf0.5Mo0.5NbTiZr,BCC + lM,400,1,0,0,0,0,0,0,0,0,0,0,0,0.125,0,0,0,0.125,0,0.25,0,0,0,0,0,0,0,0,0.25,0,0,0,0,0.25
100,Hf0.5Mo0.5NbSi0.1TiZr,BCC + lM,442,1,0,0,0,0,0,0,0,0,0,0,0,0.122,0,0,0,0.122,0,0.244,0,0,0,0,0,0.024,0,0,0.244,0,0,0,0,0.244
101,Hf0.5Mo0.5NbSi0.3TiZr,BCC + lM,494,1,0,0,0,0,0,0,0,0,0,0,0,0.116,0,0,0,0.116,0,0.233,0,0,0,0,0,0.07,0,0,0.233,0,0,0,0,0.233
102,Hf0.5Mo0.5NbSi0.5TiZr,BCC + lM,524,1,0,0,0,0,0,0,0,0,0,0,0,0.111,0,0,0,0.111,0,0.222,0,0,0,0,0,0.111,0,0,0.222,0,0,0,0,0.222
103,Hf0.5Mo0.5NbSi0.7TiZr,BCC + lM,580,1,0,0,0,0,0,0,0,0,0,0,0,0.106,0,0,0,0.106,0,0.213,0,0,0,0,0,0.149,0,0,0.213,0,0,0,0,0.213
104,Hf0.5Mo0.5NbSi0.9TiZr,BCC + lM,640,1,0,0,0,0,0,0,0,0,0,0,0,0.102,0,0,0,0.102,0,0.204,0,0,0,0,0,0.184,0,0,0.204,0,0,0,0,0.204
105,Hf0.5Mo0.5NbTiZrC0.1,BCC + lM,,1,0,0,0,0.024,0,0,0,0,0,0,0,0.122,0,0,0,0.122,0,0.244,0,0,0,0,0,0,0,0,0.244,0,0,0,0,0.244
106,Hf0.5Mo0.5NbTiZrC0.3,BCC + lM,,1,0,0,0,0.07,0,0,0,0,0,0,0,0.116,0,0,0,0.116,0,0.233,0,0,0,0,0,0,0,0,0.233,0,0,0,0,0.233
107,HfMo0.25NbTaTiZr,BCC,395,0,0,0,0,0,0,0,0,0,0,0,0,0.19,0,0,0,0.048,0,0.19,0,0,0,0,0,0,0,0.19,0.19,0,0,0,0,0.19
108,HfMo0.5NbTaTiZr,BCC,480,0,0,0,0,0,0,0,0,0,0,0,0,0.182,0,0,0,0.091,0,0.182,0,0,0,0,0,0,0,0.182,0.182,0,0,0,0,0.182
109,HfMo0.75NbTaTiZr,BCC,492,0,0,0,0,0,0,0,0,0,0,0,0,0.174,0,0,0,0.13,0,0.174,0,0,0,0,0,0,0,0.174,0.174,0,0,0,0,0.174
110,HfMoNbTaTiZr,BCC,505,0,0,0,0,0,0,0,0,0,0,0,0,0.167,0,0,0,0.167,0,0.167,0,0,0,0,0,0,0,0.167,0.167,0,0,0,0,0.167
111,HfMoTaTiZr,BCC,542,0,0,0,0,0,0,0,0,0,0,0,0,0.2,0,0,0,0.2,0,0,0,0,0,0,0,0,0,0.2,0.2,0,0,0,0,0.2
112,HfMoNbZrTi,BCC,,0,0,0,0,0,0,0,0,0,0,0,0,0.2,0,0,0,0.2,0,0.2,0,0,0,0,0,0,0,0,0.2,0,0,0,0,0.2
113,HfNbSi0.5TiV,BCC + lM,490,1,0,0,0,0,0,0,0,0,0,0,0,0.222,0,0,0,0,0,0.222,0,0,0,0,0,0.111,0,0,0.222,0.222,0,0,0,0
114,HfNbSi0.5TiVZr,BCC + lM,464,1,0,0,0,0,0,0,0,0,0,0,0,0.182,0,0,0,0,0,0.182,0,0,0,0,0,0.091,0,0,0.182,0.182,0,0,0,0.182
115,HfNbTaZr,BCC,365,0,0,0,0,0,0,0,0,0,0,0,0,0.25,0,0,0,0,0,0.25,0,0,0,0,0,0,0,0.25,0,0,0,0,0,0.25
116,HfNbTaTiZr,BCC,335,0,0,0,0,0,0,0,0,0,0,0,0,0.2,0,0,0,0,0,0.2,0,0,0,0,0,0,0,0.2,0.2,0,0,0,0,0.2
117,HfNbTiVZr,BCC + lM,388,1,0,0,0,0,0,0,0,0,0,0,0,0.2,0,0,0,0,0,0.2,0,0,0,0,0,0,0,0,0.2,0.2,0,0,0,0.2
118,MoNbTaV,BCC,504,0,0,0,0,0,0,0,0,0,0,0,0,0,0,0,0,0.25,0,0.25,0,0,0,0,0,0,0,0.25,0,0.25,0,0,0,0
119,MoNbTaVW,BCC,536,0,0,0,0,0,0,0,0,0,0,0,0,0,0,0,0,0.2,0,0.2,0,0,0,0,0,0,0,0.2,0,0.2,0.2,0,0,0
120,MoNbTaW,BCC,454,0,0,0,0,0,0,0,0,0,0,0,0,0,0,0,0,0.25,0,0.25,0,0,0,0,0,0,0,0.25,0,0,0.25,0,0,0
121,MoNbTiV,BCC,441,0,0,0,0,0,0,0,0,0,0,0,0,0,0,0,0,0.25,0,0.25,0,0,0,0,0,0,0,0,0.25,0.25,0,0,0,0
122,Mo0.3NbTiVZr,BCC,,0,0,0,0,0,0,0,0,0,0,0,0,0,0,0,0,0.07,0,0.233,0,0,0,0,0,0,0,0,0.233,0.233,0,0,0,0.233
123,Mo0.5NbTiVZr,BCC,,0,0,0,0,0,0,0,0,0,0,0,0,0,0,0,0,0.111,0,0.222,0,0,0,0,0,0,0,0,0.222,0.222,0,0,0,0.222
124,Mo0.7NbTiVZr,BCC,,0,0,0,0,0,0,0,0,0,0,0,0,0,0,0,0,0.149,0,0.213,0,0,0,0,0,0,0,0,0.213,0.213,0,0,0,0.213
125,MoNbTiVZr,BCC,,0,0,0,0,0,0,0,0,0,0,0,0,0,0,0,0,0.2,0,0.2,0,0,0,0,0,0,0,0,0.2,0.2,0,0,0,0.2
126,Mo1.3NbTiVZr,BCC,,0,0,0,0,0,0,0,0,0,0,0,0,0,0,0,0,0.245,0,0.189,0,0,0,0,0,0,0,0,0.189,0.189,0,0,0,0.189
127,Mo1.5NbTiVZr,BCC,,0,0,0,0,0,0,0,0,0,0,0,0,0,0,0,0,0.273,0,0.182,0,0,0,0,0,0,0,0,0.182,0.182,0,0,0,0.182
128,Mo1.7NbTiVZr,BCC,,0,0,0,0,0,0,0,0,0,0,0,0,0,0,0,0,0.298,0,0.175,0,0,0,0,0,0,0,0,0.175,0.175,0,0,0,0.175
129,Mo2.0NbTiVZr,BCC,,0,0,0,0,0,0,0,0,0,0,0,0,0,0,0,0,0.333,0,0.167,0,0,0,0,0,0,0,0,0.167,0.167,0,0,0,0.167
130,MoNbTiV0.25Zr,BCC,,0,0,0,0,0,0,0,0,0,0,0,0,0,0,0,0,0.235,0,0.235,0,0,0,0,0,0,0,0,0.235,0.059,0,0,0,0.235
131,MoNbTiV0.5Zr,BCC,,0,0,0,0,0,0,0,0,0,0,0,0,0,0,0,0,0.222,0,0.222,0,0,0,0,0,0,0,0,0.222,0.111,0,0,0,0.222
132,MoNbTiV0.75Zr,BCC,,0,0,0,0,0,0,0,0,0,0,0,0,0,0,0,0,0.211,0,0.211,0,0,0,0,0,0,0,0,0.211,0.158,0,0,0,0.211
133,MoNbTiVZr,BCC,,0,0,0,0,0,0,0,0,0,0,0,0,0,0,0,0,0.2,0,0.2,0,0,0,0,0,0,0,0,0.2,0.2,0,0,0,0.2
134,MoNbTiV1.5Zr,BCC,,0,0,0,0,0,0,0,0,0,0,0,0,0,0,0,0,0.182,0,0.182,0,0,0,0,0,0,0,0,0.182,0.273,0,0,0,0.182
135,MoNbTiV2.0Zr,BCC,,0,0,0,0,0,0,0,0,0,0,0,0,0,0,0,0,0.167,0,0.167,0,0,0,0,0,0,0,0,0.167,0.333,0,0,0,0.167
136,MoNbTiV3.0Zr,BCC,,0,0,0,0,0,0,0,0,0,0,0,0,0,0,0,0,0.143,0,0.143,0,0,0,0,0,0,0,0,0.143,0.429,0,0,0,0.143
137,MoNbTiZr,BCC,,0,0,0,0,0,0,0,0,0,0,0,0,0,0,0,0,0.25,0,0.25,0,0,0,0,0,0,0,0,0.25,0,0,0,0,0.25
138,NbTaTiV,BCC,,0,0,0,0,0,0,0,0,0,0,0,0,0,0,0,0,0,0,0.25,0,0,0,0,0,0,0,0.25,0.25,0.25,0,0,0,0
139,NbTaVW,BCC,492,0,0,0,0,0,0,0,0,0,0,0,0,0,0,0,0,0,0,0.25,0,0,0,0,0,0,0,0.25,0,0.25,0.25,0,0,0
140,NbTaTiVW,BCC+HCP,447,0,0,0,0,0,0,0,0,0,0,0,0,0,0,0,0,0,0,0.2,0,0,0,0,0,0,0,0.2,0.2,0.2,0.2,0,0,0
141,NbTiV0.3Zr,BCC,,0,0,0,0,0,0,0,0,0,0,0,0,0,0,0,0,0,0,0.303,0,0,0,0,0,0,0,0,0.303,0.091,0,0,0,0.303
142,NbTiV0.3Mo0.1,BCC,,0,0,0,0,0,0,0,0,0,0,0,0,0,0,0,0,0.042,0,0.417,0,0,0,0,0,0,0,0,0.417,0.125,0,0,0,0
143,NbTiV0.3Mo0.3,BCC,,0,0,0,0,0,0,0,0,0,0,0,0,0,0,0,0,0.115,0,0.385,0,0,0,0,0,0,0,0,0.385,0.115,0,0,0,0
144,NbTiV0.3Mo0.5,BCC,,0,0,0,0,0,0,0,0,0,0,0,0,0,0,0,0,0.179,0,0.357,0,0,0,0,0,0,0,0,0.357,0.107,0,0,0,0
145,NbTiV0.3Mo0.7,BCC,,0,0,0,0,0,0,0,0,0,0,0,0,0,0,0,0,0.233,0,0.333,0,0,0,0,0,0,0,0,0.333,0.1,0,0,0,0
146,NbTiV0.3Mo,BCC,,0,0,0,0,0,0,0,0,0,0,0,0,0,0,0,0,0.303,0,0.303,0,0,0,0,0,0,0,0,0.303,0.091,0,0,0,0
147,NbTiV0.3Mo1.3,BCC,,0,0,0,0,0,0,0,0,0,0,0,0,0,0,0,0,0.361,0,0.278,0,0,0,0,0,0,0,0,0.278,0.083,0,0,0,0
148,NbTiV0.3Mo1.5,BCC,,0,0,0,0,0,0,0,0,0,0,0,0,0,0,0,0,0.395,0,0.263,0,0,0,0,0,0,0,0,0.263,0.079,0,0,0,0
149,NbTiVZr,BCC,,0,0,0,0,0,0,0,0,0,0,0,0,0,0,0,0,0,0,0.25,0,0,0,0,0,0,0,0,0.25,0.25,0,0,0,0.25
150,NbTiV2.0Zr,BCC,304,0,0,0,0,0,0,0,0,0,0,0,0,0,0,0,0,0,0,0.2,0,0,0,0,0,0,0,0,0.2,0.4,0,0,0,0.2
151,CoCrCuFeMnNiTiV,FCC + BCC + IM,,1,0,0,0,0,0,0.125,0.125,0.125,0.125,0,0,0,0,0,0.125,0,0,0,0,0.125,0,0,0,0,0,0,0.125,0.125,0,0,0,0
152,Al11.1(CoCrCuFeMnNiTiV)88.9,FCC + BCC,,0,0,0.111,0,0,0,0.111,0.111,0.111,0.111,0,0,0,0,0,0.111,0,0,0,0,0.111,0,0,0,0,0,0,0.111,0.111,0,0,0,0
153,Al20(CoCrCuFeMnNiTiV)80,BCC,,0,0,0.2,0,0,0,0.1,0.1,0.1,0.1,0,0,0,0,0,0.1,0,0,0,0,0.1,0,0,0,0,0,0,0.1,0.1,0,0,0,0
154,Al40(CoCrCuFeMnNiTiV)60,BCC + Im,,1,0,0.4,0,0,0,0.075,0.075,0.075,0.075,0,0,0,0,0,0.075,0,0,0,0,0.075,0,0,0,0,0,0,0.075,0.075,0,0,0,0
155,(CuMnNi)75Zn25,FCC,147,0,0,0,0,0,0,0,0,0.25,0,0,0,0,0,0,0.25,0,0,0,0,0.25,0,0,0,0,0,0,0,0,0,0,0.25,0
156,(CuMnNi)80Zn20,FCC,109,0,0,0,0,0,0,0,0,0.267,0,0,0,0,0,0,0.267,0,0,0,0,0.267,0,0,0,0,0,0,0,0,0,0,0.2,0
157,(CuMnNi)90Al10,FCC + Im,241,1,0,0.1,0,0,0,0,0,0.3,0,0,0,0,0,0,0.3,0,0,0,0,0.3,0,0,0,0,0,0,0,0,0,0,0,0
158,(CuMnNi)90Sn10,FCC + Im,318,1,0,0,0,0,0,0,0,0.3,0,0,0,0,0,0,0.3,0,0,0,0,0.3,0,0,0,0,0.1,0,0,0,0,0,0,0
159,(CuMnNi)95Al5,FCC,166,0,0,0.05,0,0,0,0,0,0.317,0,0,0,0,0,0,0.317,0,0,0,0,0.317,0,0,0,0,0,0,0,0,0,0,0,0
160,(CuMnNi)95Sn5,FCC + Im,205,1,0,0,0,0,0,0,0,0.317,0,0,0,0,0,0,0.317,0,0,0,0,0.317,0,0,0,0,0.05,0,0,0,0,0,0,0
161,Ti0.25NbMoTaW,BCC,478.3,0,0,0,0,0,0,0,0,0,0,0,0,0,0,0,0,0.235,0,0.235,0,0,0,0,0,0,0,0.235,0.059,0,0.235,0,0,0
162,Ti0.5NbMoTaW,BCC,481.2,0,0,0,0,0,0,0,0,0,0,0,0,0,0,0,0,0.222,0,0.222,0,0,0,0,0,0,0,0.222,0.111,0,0.222,0,0,0
163,Ti0.75NbMoTaW,BCC,495.6,0,0,0,0,0,0,0,0,0,0,0,0,0,0,0,0,0.211,0,0.211,0,0,0,0,0,0,0,0.211,0.158,0,0.211,0,0,0
164,TiNbMoTaW,BCC,507.5,0,0,0,0,0,0,0,0,0,0,0,0,0,0,0,0,0.2,0,0.2,0,0,0,0,0,0,0,0.2,0.2,0,0.2,0,0,0
165,AlCrFeNiMo0.5Ti0.25,BCC + Im,712,1,0,0.211,0,0,0,0,0.211,0,0.211,0,0,0,0,0,0,0.105,0,0,0,0.211,0,0,0,0,0,0,0.053,0,0,0,0,0
166,AlCrFeNiMo0.5Ti0.4,BCC + Im,731.9,1,0,0.204,0,0,0,0,0.204,0,0.204,0,0,0,0,0,0,0.102,0,0,0,0.204,0,0,0,0,0,0,0.082,0,0,0,0,0
167,AlCrFeNiMo0.5Ti0.5,BCC + Im,751.7,1,0,0.2,0,0,0,0,0.2,0,0.2,0,0,0,0,0,0,0.1,0,0,0,0.2,0,0,0,0,0,0,0.1,0,0,0,0,0
168,AlCrFeNiMo0.5Ti0.6,BCC + Im,756.1,1,0,0.196,0,0,0,0,0.196,0,0.196,0,0,0,0,0,0,0.098,0,0,0,0.196,0,0,0,0,0,0,0.118,0,0,0,0,0
169,AlCrFeNiMo0.5Ti0.75,BCC + Im,766.2,1,0,0.19,0,0,0,0,0.19,0,0.19,0,0,0,0,0,0,0.095,0,0,0,0.19,0,0,0,0,0,0,0.143,0,0,0,0,0
170,CoCrFeNi,FCC,,0,0,0,0,0,0,0.25,0.25,0,0.25,0,0,0,0,0,0,0,0,0,0,0.25,0,0,0,0,0,0,0,0,0,0,0,0
171,CoCrFeNb0.103Ni,FCC + Im,,1,0,0,0,0,0,0.244,0.244,0,0.244,0,0,0,0,0,0,0,0,0.025,0,0.244,0,0,0,0,0,0,0,0,0,0,0,0
172,CoCrFeNb0.155Ni,FCC + Im,,1,0,0,0,0,0,0.241,0.241,0,0.241,0,0,0,0,0,0,0,0,0.037,0,0.241,0,0,0,0,0,0,0,0,0,0,0,0
173,CoCrFeNb0.206Ni,FCC + Im,,1,0,0,0,0,0,0.238,0.238,0,0.238,0,0,0,0,0,0,0,0,0.049,0,0.238,0,0,0,0,0,0,0,0,0,0,0,0
174,CoCrFeNb0.309Ni,FCC + Im,,1,0,0,0,0,0,0.232,0.232,0,0.232,0,0,0,0,0,0,0,0,0.072,0,0.232,0,0,0,0,0,0,0,0,0,0,0,0
175,CoCrFeNb0.412Ni,FCC + Im,,1,0,0,0,0,0,0.227,0.227,0,0.227,0,0,0,0,0,0,0,0,0.093,0,0.227,0,0,0,0,0,0,0,0,0,0,0,0
176,Al0.2CoCrFeMnNi,FCC,171,0,0,0.038,0,0,0,0.192,0.192,0,0.192,0,0,0,0,0,0.192,0,0,0,0,0.192,0,0,0,0,0,0,0,0,0,0,0,0
177,Al0.38CoCrFeMnNi,FCC,182,0,0,0.071,0,0,0,0.186,0.186,0,0.186,0,0,0,0,0,0.186,0,0,0,0,0.186,0,0,0,0,0,0,0,0,0,0,0,0
178,Al0.43CoCrFeMnNi,FCC + BCC,183,0,0,0.079,0,0,0,0.184,0.184,0,0.184,0,0,0,0,0,0.184,0,0,0,0,0.184,0,0,0,0,0,0,0,0,0,0,0,0
179,Al0.49CoCrFeMnNi,FCC + BCC,220,0,0,0.089,0,0,0,0.182,0.182,0,0.182,0,0,0,0,0,0.182,0,0,0,0,0.182,0,0,0,0,0,0,0,0,0,0,0,0
180,Al0.56CoCrFeMnNi,FCC + BCC,278,0,0,0.101,0,0,0,0.18,0.18,0,0.18,0,0,0,0,0,0.18,0,0,0,0,0.18,0,0,0,0,0,0,0,0,0,0,0,0
181,Al0.62CoCrFeMnNi,FCC + BCC,405,0,0,0.11,0,0,0,0.178,0.178,0,0.178,0,0,0,0,0,0.178,0,0,0,0,0.178,0,0,0,0,0,0,0,0,0,0,0,0
182,CoCrNi,FCC,,0,0,0,0,0,0,0.333,0.333,0,0,0,0,0,0,0,0,0,0,0,0,0.333,0,0,0,0,0,0,0,0,0,0,0,0
183,CoMnNi,FCC,,0,0,0,0,0,0,0.333,0,0,0,0,0,0,0,0,0.333,0,0,0,0,0.333,0,0,0,0,0,0,0,0,0,0,0,0
184,FeMnNi,FCC,,0,0,0,0,0,0,0,0,0,0.333,0,0,0,0,0,0.333,0,0,0,0,0.333,0,0,0,0,0,0,0,0,0,0,0,0
185,CoCrMnNi,FCC,,0,0,0,0,0,0,0.25,0.25,0,0,0,0,0,0,0,0.25,0,0,0,0,0.25,0,0,0,0,0,0,0,0,0,0,0,0
186,CoFeMnNi,FCC,,0,0,0,0,0,0,0.25,0,0,0.25,0,0,0,0,0,0.25,0,0,0,0,0.25,0,0,0,0,0,0,0,0,0,0,0,0
187,CoCuFeNi,FCC,,0,0,0,0,0,0,0.25,0,0.25,0.25,0,0,0,0,0,0,0,0,0,0,0.25,0,0,0,0,0,0,0,0,0,0,0,0
188,CoCuFeNiSn0.02,FCC,,0,0,0,0,0,0,0.249,0,0.249,0.249,0,0,0,0,0,0,0,0,0,0,0.249,0,0,0,0,0.005,0,0,0,0,0,0,0
189,CoCuFeNiSn0.04,FCC + Im,,1,0,0,0,0,0,0.248,0,0.248,0.248,0,0,0,0,0,0,0,0,0,0,0.248,0,0,0,0,0.01,0,0,0,0,0,0,0
190,CoCuFeNiSn0.05,FCC + Im,,1,0,0,0,0,0,0.247,0,0.247,0.247,0,0,0,0,0,0,0,0,0,0,0.247,0,0,0,0,0.012,0,0,0,0,0,0,0
191,CoCuFeNiSn0.07,FCC + Im,,1,0,0,0,0,0,0.246,0,0.246,0.246,0,0,0,0,0,0,0,0,0,0,0.246,0,0,0,0,0.017,0,0,0,0,0,0,0
192,CoCuFeNiSn0.1,FCC + Im,,1,0,0,0,0,0,0.244,0,0.244,0.244,0,0,0,0,0,0,0,0,0,0,0.244,0,0,0,0,0.024,0,0,0,0,0,0,0
193,CoCuFeNiSn0.2,FCC + Im,,1,0,0,0,0,0,0.238,0,0.238,0.238,0,0,0,0,0,0,0,0,0,0,0.238,0,0,0,0,0.048,0,0,0,0,0,0,0
194,CoCuFeMnNi,FCC,208,0,0,0,0,0,0,0.2,0,0.2,0.2,0,0,0,0,0,0.2,0,0,0,0,0.2,0,0,0,0,0,0,0,0,0,0,0,0
195,CoCuFeMnNiSn0.03,FCC,192,0,0,0,0,0,0,0.199,0,0.199,0.199,0,0,0,0,0,0.199,0,0,0,0,0.199,0,0,0,0,0.006,0,0,0,0,0,0,0
196,CoCuFeMnNiSn0.05,FCC + Im,205,1,0,0,0,0,0,0.198,0,0.198,0.198,0,0,0,0,0,0.198,0,0,0,0,0.198,0,0,0,0,0.01,0,0,0,0,0,0,0
197,CoCuFeMnNiSn0.08,FCC + Im,219,1,0,0,0,0,0,0.197,0,0.197,0.197,0,0,0,0,0,0.197,0,0,0,0,0.197,0,0,0,0,0.016,0,0,0,0,0,0,0
198,CoCuFeMnNiSn0.1,FCC + Im,253,1,0,0,0,0,0,0.196,0,0.196,0.196,0,0,0,0,0,0.196,0,0,0,0,0.196,0,0,0,0,0.02,0,0,0,0,0,0,0
199,CoCuFeMnNiSn0.2,FCC + Im,319,1,0,0,0,0,0,0.192,0,0.192,0.192,0,0,0,0,0,0.192,0,0,0,0,0.192,0,0,0,0,0.038,0,0,0,0,0,0,0
200,Hf0.5Nb0.5Ta0.5Ti1.5Zr,BCC,301,0,0,0,0,0,0,0,0,0,0,0,0,0.125,0,0,0,0,0,0.125,0,0,0,0,0,0,0,0.125,0.375,0,0,0,0,0.25
201,HfNbTiZr,BCC,,0,0,0,0,0,0,0,0,0,0,0,0,0.25,0,0,0,0,0,0.25,0,0,0,0,0,0,0,0,0.25,0,0,0,0,0.25
202,CoCrFeMo0.5Ni,FCC + Im,210,1,0,0,0,0,0,0.222,0.222,0,0.222,0,0,0,0,0,0,0.111,0,0,0,0.222,0,0,0,0,0,0,0,0,0,0,0,0
203,Co1.5CrFeNi1.5Ti0.5,FCC,509,0,0,0,0,0,0,0.273,0.182,0,0.182,0,0,0,0,0,0,0,0,0,0,0.273,0,0,0,0,0,0,0.091,0,0,0,0,0
204,Co1.5CrFeNi1.5Ti,FCC + Im,654,1,0,0,0,0,0,0.25,0.167,0,0.167,0,0,0,0,0,0,0,0,0,0,0.25,0,0,0,0,0,0,0.167,0,0,0,0,0
205,Al0.25CoCrFeNi,FCC,110,0,0,0.059,0,0,0,0.235,0.235,0,0.235,0,0,0,0,0,0,0,0,0,0,0.235,0,0,0,0,0,0,0,0,0,0,0,0
206,Al0.375CoCrFeNi,FCC,131,0,0,0.086,0,0,0,0.229,0.229,0,0.229,0,0,0,0,0,0,0,0,0,0,0.229,0,0,0,0,0,0,0,0,0,0,0,0
207,Al0.5CoCrFeNi,FCC + BCC,159,0,0,0.111,0,0,0,0.222,0.222,0,0.222,0,0,0,0,0,0,0,0,0,0,0.222,0,0,0,0,0,0,0,0,0,0,0,0
208,Al0.75CoCrFeNi,FCC + BCC,388,0,0,0.158,0,0,0,0.211,0.211,0,0.211,0,0,0,0,0,0,0,0,0,0,0.211,0,0,0,0,0,0,0,0,0,0,0,0
209,Al0.875CoCrFeNi,BCC,538,0,0,0.179,0,0,0,0.205,0.205,0,0.205,0,0,0,0,0,0,0,0,0,0,0.205,0,0,0,0,0,0,0,0,0,0,0,0
210,Al1.25CoCrFeNi,BCC,487,0,0,0.238,0,0,0,0.19,0.19,0,0.19,0,0,0,0,0,0,0,0,0,0,0.19,0,0,0,0,0,0,0,0,0,0,0,0
211,Al1.5CoCrFeNi,BCC,484,0,0,0.273,0,0,0,0.182,0.182,0,0.182,0,0,0,0,0,0,0,0,0,0,0.182,0,0,0,0,0,0,0,0,0,0,0,0
212,Al2.0CoCrFeNi,BCC,509,0,0,0.333,0,0,0,0.167,0.167,0,0.167,0,0,0,0,0,0,0,0,0,0,0.167,0,0,0,0,0,0,0,0,0,0,0,0
213,Al2.5CoCrFeNi,BCC,487,0,0,0.385,0,0,0,0.154,0.154,0,0.154,0,0,0,0,0,0,0,0,0,0,0.154,0,0,0,0,0,0,0,0,0,0,0,0
214,Al3.0CoCrFeNi,BCC,506,0,0,0.429,0,0,0,0.143,0.143,0,0.143,0,0,0,0,0,0,0,0,0,0,0.143,0,0,0,0,0,0,0,0,0,0,0,0
215,Al0.5CoCrFeMo0.5Ni,FCC + Im,425,1,0,0.1,0,0,0,0.2,0.2,0,0.2,0,0,0,0,0,0,0.1,0,0,0,0.2,0,0,0,0,0,0,0,0,0,0,0,0
216,AlCo0.5CrFeMo0.5Ni,BCC + Im,801,1,0,0.2,0,0,0,0.1,0.2,0,0.2,0,0,0,0,0,0,0.1,0,0,0,0.2,0,0,0,0,0,0,0,0,0,0,0,0
217,AlCoCrFe0.5Mo0.5Ni,BCC + Im,755,1,0,0.2,0,0,0,0.2,0.2,0,0.1,0,0,0,0,0,0,0.1,0,0,0,0.2,0,0,0,0,0,0,0,0,0,0,0,0
218,AlCoCrFe0.6Mo0.5Ni,BCC + Im,754,1,0,0.196,0,0,0,0.196,0.196,0,0.118,0,0,0,0,0,0,0.098,0,0,0,0.196,0,0,0,0,0,0,0,0,0,0,0,0
219,AlCoCrFeMo0.5Ni0.5,BCC + Im,708,1,0,0.2,0,0,0,0.2,0.2,0,0.2,0,0,0,0,0,0,0.1,0,0,0,0.1,0,0,0,0,0,0,0,0,0,0,0,0
220,AlCoCrFeMo0.5Ni1.5,FCC + BCC + Im,586,1,0,0.167,0,0,0,0.167,0.167,0,0.167,0,0,0,0,0,0,0.083,0,0,0,0.25,0,0,0,0,0,0,0,0,0,0,0,0
221,AlCoCrFeMo0.5Ni2.0,FCC + BCC + Im,395,1,0,0.154,0,0,0,0.154,0.154,0,0.154,0,0,0,0,0,0,0.077,0,0,0,0.308,0,0,0,0,0,0,0,0,0,0,0,0
222,AlCo1.5CrFeMo0.5Ni,BCC + Im,741,1,0,0.167,0,0,0,0.25,0.167,0,0.167,0,0,0,0,0,0,0.083,0,0,0,0.167,0,0,0,0,0,0,0,0,0,0,0,0
223,AlCo2.0CrFeMo0.5Ni,FCC + BCC + Im,586,1,0,0.154,0,0,0,0.308,0.154,0,0.154,0,0,0,0,0,0,0.077,0,0,0,0.154,0,0,0,0,0,0,0,0,0,0,0,0
224,AlCoCrFe1.5Mo0.5Ni,BCC + Im,635,1,0,0.167,0,0,0,0.167,0.167,0,0.25,0,0,0,0,0,0,0.083,0,0,0,0.167,0,0,0,0,0,0,0,0,0,0,0,0
225,AlCoCrFe2.0Mo0.5Ni,BCC + Im,639,1,0,0.154,0,0,0,0.154,0.154,0,0.308,0,0,0,0,0,0,0.077,0,0,0,0.154,0,0,0,0,0,0,0,0,0,0,0,0
226,Al1.5CoCrFeMo0.5Ni,BCC + Im,655,1,0,0.25,0,0,0,0.167,0.167,0,0.167,0,0,0,0,0,0,0.083,0,0,0,0.167,0,0,0,0,0,0,0,0,0,0,0,0
227,Al2.0CoCrFeMo0.5Ni,BCC,605,0,0,0.308,0,0,0,0.154,0.154,0,0.154,0,0,0,0,0,0,0.077,0,0,0,0.154,0,0,0,0,0,0,0,0,0,0,0,0
228,Al0.2Co1.5CrFeNi1.5Ti0.5,FCC,487,0,0,0.035,0,0,0,0.263,0.175,0,0.175,0,0,0,0,0,0,0,0,0,0,0.263,0,0,0,0,0,0,0.088,0,0,0,0,0
229,Al0.2Co1.5CrFeNi1.5Ti,FCC + Im,717,1,0,0.032,0,0,0,0.242,0.161,0,0.161,0,0,0,0,0,0,0,0,0,0,0.242,0,0,0,0,0,0,0.161,0,0,0,0,0
230,AlCoCrFeNiTiVZr,,780,0,0,0.125,0,0,0,0.125,0.125,0,0.125,0,0,0,0,0,0,0,0,0,0,0.125,0,0,0,0,0,0,0.125,0.125,0,0,0,0.125
231,Al0.1CoCrFeMnNi,FCC,180,0,0,0.02,0,0,0,0.196,0.196,0,0.196,0,0,0,0,0,0.196,0,0,0,0,0.196,0,0,0,0,0,0,0,0,0,0,0,0
232,Al0.68CoCrFeMnNi,FCC + BCC,486,0,0,0.12,0,0,0,0.176,0.176,0,0.176,0,0,0,0,0,0.176,0,0,0,0,0.176,0,0,0,0,0,0,0,0,0,0,0,0
233,Al0.75CoCrFeMnNi,FCC + BCC,530,0,0,0.13,0,0,0,0.174,0.174,0,0.174,0,0,0,0,0,0.174,0,0,0,0,0.174,0,0,0,0,0,0,0,0,0,0,0,0
234,Al0.81CoCrFeMnNi,FCC + BCC,539,0,0,0.139,0,0,0,0.172,0.172,0,0.172,0,0,0,0,0,0.172,0,0,0,0,0.172,0,0,0,0,0,0,0,0,0,0,0,0
235,Al0.88CoCrFeMnNi,FCC + BCC,533,0,0,0.15,0,0,0,0.17,0.17,0,0.17,0,0,0,0,0,0.17,0,0,0,0,0.17,0,0,0,0,0,0,0,0,0,0,0,0
236,Al0.95CoCrFeMnNi,FCC + BCC,535,0,0,0.16,0,0,0,0.168,0.168,0,0.168,0,0,0,0,0,0.168,0,0,0,0,0.168,0,0,0,0,0,0,0,0,0,0,0,0
237,Al1.25CoCrFeMnNi,BCC,539,0,0,0.2,0,0,0,0.16,0.16,0,0.16,0,0,0,0,0,0.16,0,0,0,0,0.16,0,0,0,0,0,0,0,0,0,0,0,0
238,Al0.5CrFe1.5MnNi0.5,BCC,396,0,0,0.111,0,0,0,0,0.222,0,0.333,0,0,0,0,0,0.222,0,0,0,0,0.111,0,0,0,0,0,0,0,0,0,0,0,0
239,Al0.3CrFe1.5MnNi0.5,FCC + BCC,297,0,0,0.07,0,0,0,0,0.233,0,0.349,0,0,0,0,0,0.233,0,0,0,0,0.116,0,0,0,0,0,0,0,0,0,0,0,0
240,AlCoCrFeMo0.5,BCC + Im,857,1,0,0.222,0,0,0,0.222,0.222,0,0.222,0,0,0,0,0,0,0.111,0,0,0,0,0,0,0,0,0,0,0,0,0,0,0,0
241,AlCrFeNiMo,BCC + Im,905,1,0,0.2,0,0,0,0,0.2,0,0.2,0,0,0,0,0,0,0.2,0,0,0,0.2,0,0,0,0,0,0,0,0,0,0,0,0
242,CoCrCuFe,FCC,134,0,0,0,0,0,0,0.25,0.25,0.25,0.25,0,0,0,0,0,0,0,0,0,0,0,0,0,0,0,0,0,0,0,0,0,0,0
243,Al0.3CoCrCuFe,FCC,180,0,0,0.07,0,0,0,0.233,0.233,0.233,0.233,0,0,0,0,0,0,0,0,0,0,0,0,0,0,0,0,0,0,0,0,0,0,0
244,Al0.5CoCrCuFe,FCC,207,0,0,0.111,0,0,0,0.222,0.222,0.222,0.222,0,0,0,0,0,0,0,0,0,0,0,0,0,0,0,0,0,0,0,0,0,0,0
245,Al0.8CoCrCuFe,FCC + BCC,271,0,0,0.167,0,0,0,0.208,0.208,0.208,0.208,0,0,0,0,0,0,0,0,0,0,0,0,0,0,0,0,0,0,0,0,0,0,0
246,AlCoCrCuFe,FCC + BCC,407,0,0,0.2,0,0,0,0.2,0.2,0.2,0.2,0,0,0,0,0,0,0,0,0,0,0,0,0,0,0,0,0,0,0,0,0,0,0
247,Al1.3CoCrCuFe,FCC + BCC,476,0,0,0.245,0,0,0,0.189,0.189,0.189,0.189,0,0,0,0,0,0,0,0,0,0,0,0,0,0,0,0,0,0,0,0,0,0,0
248,Al1.5CoCrCuFe,FCC + BCC,510,0,0,0.273,0,0,0,0.182,0.182,0.182,0.182,0,0,0,0,0,0,0,0,0,0,0,0,0,0,0,0,0,0,0,0,0,0,0
249,Al1.8CoCrCuFe,FCC + BCC,557,0,0,0.31,0,0,0,0.172,0.172,0.172,0.172,0,0,0,0,0,0,0,0,0,0,0,0,0,0,0,0,0,0,0,0,0,0,0
250,Al2.0CoCrCuFe,FCC + BCC,567,0,0,0.333,0,0,0,0.167,0.167,0.167,0.167,0,0,0,0,0,0,0,0,0,0,0,0,0,0,0,0,0,0,0,0,0,0,0
251,Al2.3CoCrCuFe,FCC + BCC,603,0,0,0.365,0,0,0,0.159,0.159,0.159,0.159,0,0,0,0,0,0,0,0,0,0,0,0,0,0,0,0,0,0,0,0,0,0,0
252,Al2.5CoCrCuFe,FCC + BCC,624,0,0,0.385,0,0,0,0.154,0.154,0.154,0.154,0,0,0,0,0,0,0,0,0,0,0,0,0,0,0,0,0,0,0,0,0,0,0
253,Al2.8CoCrCuFe,BCC,657,0,0,0.412,0,0,0,0.147,0.147,0.147,0.147,0,0,0,0,0,0,0,0,0,0,0,0,0,0,0,0,0,0,0,0,0,0,0
254,Al3.0CoCrCuFe,BCC,644,0,0,0.429,0,0,0,0.143,0.143,0.143,0.143,0,0,0,0,0,0,0,0,0,0,0,0,0,0,0,0,0,0,0,0,0,0,0
255,CoCrCu0.5FeNi,FCC,172,0,0,0,0,0,0,0.222,0.222,0.111,0.222,0,0,0,0,0,0,0,0,0,0,0.222,0,0,0,0,0,0,0,0,0,0,0,0
256,Al0.3CoCrCuFeNi,FCC,180,0,0,0.057,0,0,0,0.189,0.189,0.189,0.189,0,0,0,0,0,0,0,0,0,0,0.189,0,0,0,0,0,0,0,0,0,0,0,0
257,Al0.8CoCrCuFeNi,FCC + BCC,270,0,0,0.138,0,0,0,0.172,0.172,0.172,0.172,0,0,0,0,0,0,0,0,0,0,0.172,0,0,0,0,0,0,0,0,0,0,0,0
258,Al1.3CoCrCuFeNi,FCC + BCC,470,0,0,0.206,0,0,0,0.159,0.159,0.159,0.159,0,0,0,0,0,0,0,0,0,0,0.159,0,0,0,0,0,0,0,0,0,0,0,0
259,Al1.5CoCrCuFeNi,FCC + BCC,506,0,0,0.231,0,0,0,0.154,0.154,0.154,0.154,0,0,0,0,0,0,0,0,0,0,0.154,0,0,0,0,0,0,0,0,0,0,0,0
260,Al1.8CoCrCuFeNi,FCC + BCC,650,0,0,0.265,0,0,0,0.147,0.147,0.147,0.147,0,0,0,0,0,0,0,0,0,0,0.147,0,0,0,0,0,0,0,0,0,0,0,0
261,Al2.3CoCrCuFeNi,FCC + BCC,600,0,0,0.315,0,0,0,0.137,0.137,0.137,0.137,0,0,0,0,0,0,0,0,0,0,0.137,0,0,0,0,0,0,0,0,0,0,0,0
262,Al2.5CoCrCuFeNi,FCC + BCC,620,0,0,0.333,0,0,0,0.133,0.133,0.133,0.133,0,0,0,0,0,0,0,0,0,0,0.133,0,0,0,0,0,0,0,0,0,0,0,0
263,Al2.8CoCrCuFeNi,BCC,650,0,0,0.359,0,0,0,0.128,0.128,0.128,0.128,0,0,0,0,0,0,0,0,0,0,0.128,0,0,0,0,0,0,0,0,0,0,0,0
264,Al3.0CoCrCuFeNi,BCC,640,0,0,0.375,0,0,0,0.125,0.125,0.125,0.125,0,0,0,0,0,0,0,0,0,0,0.125,0,0,0,0,0,0,0,0,0,0,0,0
265,Al0.5B0.2CoCrCuFeNi,,415,0,0,0.088,0.035,0,0,0.175,0.175,0.175,0.175,0,0,0,0,0,0,0,0,0,0,0.175,0,0,0,0,0,0,0,0,0,0,0,0
266,Al0.5B0.6CoCrCuFeNi,,505,0,0,0.082,0.098,0,0,0.164,0.164,0.164,0.164,0,0,0,0,0,0,0,0,0,0,0.164,0,0,0,0,0,0,0,0,0,0,0,0
267,Al0.5BCoCrCuFeNi,,736,0,0,0.077,0.154,0,0,0.154,0.154,0.154,0.154,0,0,0,0,0,0,0,0,0,0,0.154,0,0,0,0,0,0,0,0,0,0,0,0
268,Al0.5CoCrCuFeNiTi0.2,FCC,272,0,0,0.088,0,0,0,0.175,0.175,0.175,0.175,0,0,0,0,0,0,0,0,0,0,0.175,0,0,0,0,0,0,0.035,0,0,0,0,0
269,Al0.5CoCrCuFeNiTi0.4,FCC,321,0,0,0.085,0,0,0,0.169,0.169,0.169,0.169,0,0,0,0,0,0,0,0,0,0,0.169,0,0,0,0,0,0,0.068,0,0,0,0,0
270,Al0.5CoCrCuFeNiTi0.6,FCC + BCC,458,0,0,0.082,0,0,0,0.164,0.164,0.164,0.164,0,0,0,0,0,0,0,0,0,0,0.164,0,0,0,0,0,0,0.098,0,0,0,0,0
271,Al0.5CoCrCuFeNiTi0.8,FCC + BCC,590,0,0,0.079,0,0,0,0.159,0.159,0.159,0.159,0,0,0,0,0,0,0,0,0,0,0.159,0,0,0,0,0,0,0.127,0,0,0,0,0
272,Al0.5CoCrCuFeNiTi,FCC + BCC + Im,636,1,0,0.077,0,0,0,0.154,0.154,0.154,0.154,0,0,0,0,0,0,0,0,0,0,0.154,0,0,0,0,0,0,0.154,0,0,0,0,0
273,Al0.5CoCrCuFeNiTi1.2,FCC + BCC + Im,646,1,0,0.075,0,0,0,0.149,0.149,0.149,0.149,0,0,0,0,0,0,0,0,0,0,0.149,0,0,0,0,0,0,0.179,0,0,0,0,0
274,Al0.5CoCrCuFeNiTi1.4,FCC + BCC + Im,664,1,0,0.072,0,0,0,0.145,0.145,0.145,0.145,0,0,0,0,0,0,0,0,0,0,0.145,0,0,0,0,0,0,0.203,0,0,0,0,0
275,Al0.5CoCrCuFeNiTi1.6,FCC + BCC + Im,657,1,0,0.07,0,0,0,0.141,0.141,0.141,0.141,0,0,0,0,0,0,0,0,0,0,0.141,0,0,0,0,0,0,0.225,0,0,0,0,0
276,Al0.5CoCrCuFeNiTi1.8,FCC + BCC + Im,667,1,0,0.068,0,0,0,0.137,0.137,0.137,0.137,0,0,0,0,0,0,0,0,0,0,0.137,0,0,0,0,0,0,0.247,0,0,0,0,0
277,Al0.5CoCrCuFeNiTi2.0,FCC + BCC + Im,696,1,0,0.067,0,0,0,0.133,0.133,0.133,0.133,0,0,0,0,0,0,0,0,0,0,0.133,0,0,0,0,0,0,0.267,0,0,0,0,0
278,Al0.5CoCrCuFeNiV0.2,FCC,204,0,0,0.088,0,0,0,0.175,0.175,0.175,0.175,0,0,0,0,0,0,0,0,0,0,0.175,0,0,0,0,0,0,0,0.035,0,0,0,0
279,Al0.5CoCrCuFeNiV0.4,FCC + BCC,231,0,0,0.085,0,0,0,0.169,0.169,0.169,0.169,0,0,0,0,0,0,0,0,0,0,0.169,0,0,0,0,0,0,0,0.068,0,0,0,0
280,Al0.5CoCrCuFeNiV0.6,FCC + BCC + Im,328,1,0,0.082,0,0,0,0.164,0.164,0.164,0.164,0,0,0,0,0,0,0,0,0,0,0.164,0,0,0,0,0,0,0,0.098,0,0,0,0
281,Al0.5CoCrCuFeNiV0.8,FCC + BCC + Im,447,1,0,0.079,0,0,0,0.159,0.159,0.159,0.159,0,0,0,0,0,0,0,0,0,0,0.159,0,0,0,0,0,0,0,0.127,0,0,0,0
282,Al0.5CoCrCuFeNiV,FCC + BCC + Im,639,1,0,0.077,0,0,0,0.154,0.154,0.154,0.154,0,0,0,0,0,0,0,0,0,0,0.154,0,0,0,0,0,0,0,0.154,0,0,0,0
283,Al0.5CoCrCuFeNiV1.2,BCC,579,0,0,0.075,0,0,0,0.149,0.149,0.149,0.149,0,0,0,0,0,0,0,0,0,0,0.149,0,0,0,0,0,0,0,0.179,0,0,0,0
284,Al0.5CoCrCuFeNiV1.4,BCC,577,0,0,0.072,0,0,0,0.145,0.145,0.145,0.145,0,0,0,0,0,0,0,0,0,0,0.145,0,0,0,0,0,0,0,0.203,0,0,0,0
285,Al0.5CoCrCuFeNiV1.6,BCC,594,0,0,0.07,0,0,0,0.141,0.141,0.141,0.141,0,0,0,0,0,0,0,0,0,0,0.141,0,0,0,0,0,0,0,0.225,0,0,0,0
286,Al0.5CoCrCuFeNiV1.8,BCC,597,0,0,0.068,0,0,0,0.137,0.137,0.137,0.137,0,0,0,0,0,0,0,0,0,0,0.137,0,0,0,0,0,0,0,0.247,0,0,0,0
287,Al0.5CoCrCuFeNiV2.0,BCC,587,0,0,0.067,0,0,0,0.133,0.133,0.133,0.133,0,0,0,0,0,0,0,0,0,0,0.133,0,0,0,0,0,0,0,0.267,0,0,0,0
288,AlCoFeNiTiVZr,BCC,790,0,0,0.143,0,0,0,0.143,0,0,0.143,0,0,0,0,0,0,0,0,0,0,0.143,0,0,0,0,0,0,0.143,0.143,0,0,0,0.143
289,AlCoCuFeNi,FCC + BCC,536,0,0,0.2,0,0,0,0.2,0,0.2,0.2,0,0,0,0,0,0,0,0,0,0,0.2,0,0,0,0,0,0,0,0,0,0,0,0
290,AlCoCuFeNbNi,Im,578,1,0,0.167,0,0,0,0.167,0,0.167,0.167,0,0,0,0,0,0,0,0,0.167,0,0.167,0,0,0,0,0,0,0,0,0,0,0,0
291,AlCoCuFeNiSi,FCC + BCC,682,0,0,0.167,0,0,0,0.167,0,0.167,0.167,0,0,0,0,0,0,0,0,0,0,0.167,0,0,0,0.167,0,0,0,0,0,0,0,0
292,AlCoCuFeNiTi,FCC + BCC,626,0,0,0.167,0,0,0,0.167,0,0.167,0.167,0,0,0,0,0,0,0,0,0,0,0.167,0,0,0,0,0,0,0.167,0,0,0,0,0
293,AlCoCuFeNiZr,FCC + BCC + Im,472,1,0,0.167,0,0,0,0.167,0,0.167,0.167,0,0,0,0,0,0,0,0,0,0,0.167,0,0,0,0,0,0,0,0,0,0,0,0.167
294,CrCuFeMnNi,FCC + BCC,296,0,0,0,0,0,0,0,0.2,0.2,0.2,0,0,0,0,0,0.2,0,0,0,0,0.2,0,0,0,0,0,0,0,0,0,0,0,0
295,CrCuFeMoNi,FCC,263,0,0,0,0,0,0,0,0.2,0.2,0.2,0,0,0,0,0,0,0.2,0,0,0,0.2,0,0,0,0,0,0,0,0,0,0,0,0
296,AlCrCuFeNi0.6,FCC + BCC,496,0,0,0.217,0,0,0,0,0.217,0.217,0.217,0,0,0,0,0,0,0,0,0,0,0.13,0,0,0,0,0,0,0,0,0,0,0,0
297,AlCrCuFeNi0.8,FCC + BCC,486,0,0,0.208,0,0,0,0,0.208,0.208,0.208,0,0,0,0,0,0,0,0,0,0,0.167,0,0,0,0,0,0,0,0,0,0,0,0
298,AlCrCuFeNi,FCC + BCC,495,0,0,0.2,0,0,0,0,0.2,0.2,0.2,0,0,0,0,0,0,0,0,0,0,0.2,0,0,0,0,0,0,0,0,0,0,0,0
299,AlCrCuFeNi1.2,FCC + BCC,407,0,0,0.192,0,0,0,0,0.192,0.192,0.192,0,0,0,0,0,0,0,0,0,0,0.231,0,0,0,0,0,0,0,0,0,0,0,0
300,AlCrCuFeNi1.4,FCC + BCC,367,0,0,0.185,0,0,0,0,0.185,0.185,0.185,0,0,0,0,0,0,0,0,0,0,0.259,0,0,0,0,0,0,0,0,0,0,0,0
301,AlLiMg0.5ScTi1.5,FCC + HCP,591,0,0,0.2,0,0,0,0,0,0,0,0,0,0,0.2,0.1,0,0,0,0,0,0,0,0,0.2,0,0,0,0.3,0,0,0,0,0
302,FeMoNiTiVZr,BCC + Im,740,1,0,0,0,0,0,0,0,0,0.167,0,0,0,0,0,0,0.167,0,0,0,0.167,0,0,0,0,0,0,0.167,0.167,0,0,0,0.167
303,CoCrCuFeNiTiVZr,,680,0,0,0,0,0,0,0.125,0.125,0.125,0.125,0,0,0,0,0,0,0,0,0,0,0.125,0,0,0,0,0,0,0.125,0.125,0,0,0,0.125
304,CoCrFeMoNiTiVZr,,850,0,0,0,0,0,0,0.125,0.125,0,0.125,0,0,0,0,0,0,0.125,0,0,0,0.125,0,0,0,0,0,0,0.125,0.125,0,0,0,0.125
305,CoCuFeNiTiVZr,,630,0,0,0,0,0,0,0.143,0,0.143,0.143,0,0,0,0,0,0,0,0,0,0,0.143,0,0,0,0,0,0,0.143,0.143,0,0,0,0.143
306,CoFeNiV,FCC,238,0,0,0,0,0,0,0.25,0,0,0.25,0,0,0,0,0,0,0,0,0,0,0.25,0,0,0,0,0,0,0,0.25,0,0,0,0
307,CoFeMo0.2NiV,FCC + Im,267,1,0,0,0,0,0,0.238,0,0,0.238,0,0,0,0,0,0,0.048,0,0,0,0.238,0,0,0,0,0,0,0,0.238,0,0,0,0
308,CoFeMo0.4NiV,FCC + Im,402,1,0,0,0,0,0,0.227,0,0,0.227,0,0,0,0,0,0,0.091,0,0,0,0.227,0,0,0,0,0,0,0,0.227,0,0,0,0
309,CoFeMo0.6NiV,FCC + Im,557,1,0,0,0,0,0,0.217,0,0,0.217,0,0,0,0,0,0,0.13,0,0,0,0.217,0,0,0,0,0,0,0,0.217,0,0,0,0
310,CoFeMo0.8NiV,FCC + Im,606,1,0,0,0,0,0,0.208,0,0,0.208,0,0,0,0,0,0,0.167,0,0,0,0.208,0,0,0,0,0,0,0,0.208,0,0,0,0
311,CoFeMoNiV,FCC + Im,625,1,0,0,0,0,0,0.2,0,0,0.2,0,0,0,0,0,0,0.2,0,0,0,0.2,0,0,0,0,0,0,0,0.2,0,0,0,0
312,CoFeMoNi1.2V,FCC + Im,602,1,0,0,0,0,0,0.192,0,0,0.192,0,0,0,0,0,0,0.192,0,0,0,0.231,0,0,0,0,0,0,0,0.192,0,0,0,0
313,CoFeMoNi1.4V,FCC + Im,538,1,0,0,0,0,0,0.185,0,0,0.185,0,0,0,0,0,0,0.185,0,0,0,0.259,0,0,0,0,0,0,0,0.185,0,0,0,0
314,CoFeMoNi1.6V,FCC + Im,520,1,0,0,0,0,0,0.179,0,0,0.179,0,0,0,0,0,0,0.179,0,0,0,0.286,0,0,0,0,0,0,0,0.179,0,0,0,0
315,CoFeMoNi1.8V,FCC + Im,510,1,0,0,0,0,0,0.172,0,0,0.172,0,0,0,0,0,0,0.172,0,0,0,0.31,0,0,0,0,0,0,0,0.172,0,0,0,0
316,CoFeMoNi2.0V,FCC + Im,382,1,0,0,0,0,0,0.167,0,0,0.167,0,0,0,0,0,0,0.167,0,0,0,0.333,0,0,0,0,0,0,0,0.167,0,0,0,0
317,CoFeMoNiTiVZr,,790,0,0,0,0,0,0,0.143,0,0,0.143,0,0,0,0,0,0,0.143,0,0,0,0.143,0,0,0,0,0,0,0.143,0.143,0,0,0,0.143
318,CuFeNiTiVZr,,590,0,0,0,0,0,0,0,0,0.167,0.167,0,0,0,0,0,0,0,0,0,0,0.167,0,0,0,0,0,0,0.167,0.167,0,0,0,0.167
319,AlFeNiTiVZr,BCC,800,0,0,0.167,0,0,0,0,0,0,0.167,0,0,0,0,0,0,0,0,0,0,0.167,0,0,0,0,0,0,0.167,0.167,0,0,0,0.167
320,CoCrFeNiGe0.3,FCC,119,0,0,0,0,0,0,0.233,0.233,0,0.233,0,0.07,0,0,0,0,0,0,0,0,0.233,0,0,0,0,0,0,0,0,0,0,0,0
321,CoCrFeNiGe0.2,FCC,118,0,0,0,0,0,0,0.238,0.238,0,0.238,0,0.048,0,0,0,0,0,0,0,0,0.238,0,0,0,0,0,0,0,0,0,0,0,0
322,CoCrFeNiGe0.1,FCC,113,0,0,0,0,0,0,0.244,0.244,0,0.244,0,0.024,0,0,0,0,0,0,0,0,0.244,0,0,0,0,0,0,0,0,0,0,0,0
323,(CoCrFeMnNi)96Mo4,FCC,,0,0,0,0,0,0,0.192,0.192,0,0.192,0,0,0,0,0,0.192,0.04,0,0,0,0.192,0,0,0,0,0,0,0,0,0,0,0,0
324,(CoCrFeMnNi)92Mo8,FCC+? phase,,1,0,0,0,0,0,0.184,0.184,0,0.184,0,0,0,0,0,0.184,0.08,0,0,0,0.184,0,0,0,0,0,0,0,0,0,0,0,0
325,(CoCrFeMnNi)88Mo12,FCC+? phase,,1,0,0,0,0,0,0.176,0.176,0,0.176,0,0,0,0,0,0.176,0.12,0,0,0,0.176,0,0,0,0,0,0,0,0,0,0,0,0
326,(CoCrFeMnNi)84Mo16,FCC+? phase,,1,0,0,0,0,0,0.168,0.168,0,0.168,0,0,0,0,0,0.168,0.16,0,0,0,0.168,0,0,0,0,0,0,0,0,0,0,0,0
327,CoCrFeNiMo0.4,FCC+? phase,,1,0,0,0,0,0,0.227,0.227,0,0.227,0,0,0,0,0,0,0.091,0,0,0,0.227,0,0,0,0,0,0,0,0,0,0,0,0
328,CoCrFeNiNb0.1Mo0.3,FCC+Laves phase,,1,0,0,0,0,0,0.227,0.227,0,0.227,0,0,0,0,0,0,0.068,0,0.023,0,0.227,0,0,0,0,0,0,0,0,0,0,0,0
329,CoCrFeNiNb0.2Mo0.2,FCC+Laves phase,,1,0,0,0,0,0,0.227,0.227,0,0.227,0,0,0,0,0,0,0.045,0,0.045,0,0.227,0,0,0,0,0,0,0,0,0,0,0,0
330,CoCrFeNiNb0.3Mo0.1,FCC+Laves phase,,1,0,0,0,0,0,0.227,0.227,0,0.227,0,0,0,0,0,0,0.023,0,0.068,0,0.227,0,0,0,0,0,0,0,0,0,0,0,0
331,CoCrFeNiNb0.4,FCC+Laves phase,,1,0,0,0,0,0,0.227,0.227,0,0.227,0,0,0,0,0,0,0,0,0.091,0,0.227,0,0,0,0,0,0,0,0,0,0,0,0
332,CoCrFeMnNi,FCC,,0,0,0,0,0,0,0.2,0.2,0,0.2,0,0,0,0,0,0.2,0,0,0,0,0.2,0,0,0,0,0,0,0,0,0,0,0,0
333,CoCrFeMnNi,FCC,,0,0,0,0,0,0,0.2,0.2,0,0.2,0,0,0,0,0,0.2,0,0,0,0,0.2,0,0,0,0,0,0,0,0,0,0,0,0
334,CoCrFeMnNi,FCC,,0,0,0,0,0,0,0.2,0.2,0,0.2,0,0,0,0,0,0.2,0,0,0,0,0.2,0,0,0,0,0,0,0,0,0,0,0,0
335,CoCrFeMnNi,FCC,,0,0,0,0,0,0,0.2,0.2,0,0.2,0,0,0,0,0,0.2,0,0,0,0,0.2,0,0,0,0,0,0,0,0,0,0,0,0
336,CoCrFeMnNi,FCC,,0,0,0,0,0,0,0.2,0.2,0,0.2,0,0,0,0,0,0.2,0,0,0,0,0.2,0,0,0,0,0,0,0,0,0,0,0,0
337,CoCrFeMnNi,FCC,,0,0,0,0,0,0,0.2,0.2,0,0.2,0,0,0,0,0,0.2,0,0,0,0,0.2,0,0,0,0,0,0,0,0,0,0,0,0
338,CoCrFeMnNi,FCC,,0,0,0,0,0,0,0.2,0.2,0,0.2,0,0,0,0,0,0.2,0,0,0,0,0.2,0,0,0,0,0,0,0,0,0,0,0,0
339,Al0.6CoFeNiCr0.4,FCC+BCC,249,0,0,0.15,0,0,0,0.25,0.1,0,0.25,0,0,0,0,0,0,0,0,0,0,0.25,0,0,0,0,0,0,0,0,0,0,0,0
340,Al0.6CoFeNiCr0.4,FCC+BCC,355,0,0,0.15,0,0,0,0.25,0.1,0,0.25,0,0,0,0,0,0,0,0,0,0,0.25,0,0,0,0,0,0,0,0,0,0,0,0
341,Al0.6CoFeNiCr0.4,FCC+BCC,432,0,0,0.15,0,0,0,0.25,0.1,0,0.25,0,0,0,0,0,0,0,0,0,0,0.25,0,0,0,0,0,0,0,0,0,0,0,0
342,Al0.6CoFeNiCr0.4,FCC+BCC,390,0,0,0.15,0,0,0,0.25,0.1,0,0.25,0,0,0,0,0,0,0,0,0,0,0.25,0,0,0,0,0,0,0,0,0,0,0,0
343,Al0.6CoFeNiCr0.4,FCC+BCC,294,0,0,0.15,0,0,0,0.25,0.1,0,0.25,0,0,0,0,0,0,0,0,0,0,0.25,0,0,0,0,0,0,0,0,0,0,0,0
344,AlCoCrFeNi,FCC+BCC+?,,1,0,0.2,0,0,0,0.2,0.2,0,0.2,0,0,0,0,0,0,0,0,0,0,0.2,0,0,0,0,0,0,0,0,0,0,0,0
345,AlCoCrFeNi,FCC+BCC+?,,1,0,0.2,0,0,0,0.2,0.2,0,0.2,0,0,0,0,0,0,0,0,0,0,0.2,0,0,0,0,0,0,0,0,0,0,0,0
346,AlCoCrFeNi,FCC+BCC+?,,1,0,0.2,0,0,0,0.2,0.2,0,0.2,0,0,0,0,0,0,0,0,0,0,0.2,0,0,0,0,0,0,0,0,0,0,0,0
